Repository: ejlee0315/Lightsail

# Lightsail Photonic Crystal Optimization

SiN-based lightsail photonic crystal reflector optimization for interstellar propulsion (Breakthrough Starshot mission profile). Multi-objective Bayesian optimization + RCWA + adjoint gradient descent.

## Key Result

**Simple triangular lattice + circular hole outperforms neural-topology-optimized pentagonal designs by 7–16% in acceleration time** under identical fabrication constraints.

| Condition | Our T (min) | [Norder et al. 2025](https://www.nature.com/articles/s41467-025-57749-y) T | Δ |
|---|---:|---:|---:|
| Unconstrained | **20.73** | 24.6 | **−15.7%** |
| MFS ≥ 500 nm (i-line photolith) | 21.73 | 24.6 | **−11.7%** |
| Paper identical constraints | 22.11 | 24.6 | **−10.1%** |

Three independent methods (BO, pixel-level adjoint gradient, brute-force grid scan) all converged to the same simple circular-hole design, suggesting **freeform topology optimization is unnecessary** for this problem class.

## Architecture

```
src/lightsail/
├── geometry/          ParametricGeometry ABC, PhCReflector, FreeformPhCReflector,
│                      DualHolePhCReflector, DisorderedPhCReflector
├── constraints/       FabConstraints (hard / penalty mode)
├── materials/         SiNDispersion (Luke NIR + Kischkat MIR)
├── simulation/        ElectromagneticSolver ABC, MockSolver, RCWASolver (grcwa)
├── optimization/
│   ├── objectives.py  NIRReflectivityObjective, MIREmissivityObjective,
│   │                  SailArealDensityObjective, AccelerationTimeObjective,
│   │                  FabricationPenaltyObjective
│   ├── mobo_runner.py BoTorch qLogNEHVI multi-objective BO
│   └── adjoint_opt.py Pixel-level adjoint gradient descent (grcwa autograd)
├── experiments/       High-level runners (run_experiment, run_stage1, run_stage2)
└── visualization/     Pareto scatter, spectrum, structure topview
```

## Quickstart

```bash

# Fast mock-solver demo
python3 scripts/demo.py

# RCWA demo
python3 scripts/demo_rcwa.py

# Production runs
python3 scripts/run_stage1_production.py --lattice triangular
python3 scripts/run_mfs500_sweep.py --seed 42 --launch 1550

# Adjoint freeform optimization
python3 -m lightsail.optimization.adjoint_opt --launch 1550 --niter 200 --init multi
```

## Best Designs

**Design A — absolute best T (DUV-compatible)**
- t = 280 nm, P = 1580 nm, circular hole radius = 600 nm
- T = 20.73 min to β = 0.2, D = 45.9 Gm
- Mass 5.1 g (10 m² sail + 1 g payload)

**Design B — i-line photolithography compatible**
- t = 220 nm, P = 1580 nm, circular hole radius = 537 nm
- Wall (MFS) = 506 nm
- T = 21.73 min, D = 48.6 Gm, Mass 5.0 g

Both launched at 1550 nm (Starshot standard). PhC suspended membrane, LPCVD or PECVD SiN.

## Methods

Three independent optimization approaches, all converged to the same simple circular-hole optimum:

1. **Multi-objective Bayesian optimization** (7–11 parameters, BoTorch qLogNEHVI)
2. **Adjoint gradient descent** (96×96 pixel grid, grcwa autograd backend, multi-start)
3. **Grid scan** (thickness × period × fill fraction brute force)

Systematic exploration of alternatives (Fourier freeform, dual-hole supercell, disordered lattice) all rejected by BO — confirming that single guided-mode resonance in a simple circular hole is the physical optimum in this regime.

## Documentation

- [`CLAUDE.md`](CLAUDE.md) — Full project state, onboarding, experiment log (53 KB)
- [`docs/discussion_final.md`](docs/discussion_final.md) — Paper-ready discussion, narrative
- [`docs/연구종합보고서.docx`](docs/연구종합보고서.docx) — Comprehensive Korean research report
- [`docs/next_10h_plan.md`](docs/next_10h_plan.md) — Future experiment plan (a-Si, graphene, bilayer)

## References

- Norder, L. et al. "Pentagonal photonic crystal mirrors: scalable lightsails with enhanced acceleration via neural topology optimization." *Nature Communications* **16**, 2753 (2025).
- Brewer, J. et al. "Broadband, High-Reflectivity Dielectric Mirrors at Wafer Scale." *Nano Letters* (2024).
- Atwater, H. A. et al. "Materials challenges for the Starshot lightsail." *Nature Materials* **17**, 861–867 (2018).
- Luke, K. et al. *Optics Letters* **40**, 4823 (2015).
- Kischkat, J. et al. *Applied Optics* **51**, 6789 (2012).

File: src/lightsail/materials/data/sin_kischkat_mir.csv
# Si3N4 (stoichiometric) tabulated n, k for the MIR phonon region.
# Source: Kischkat et al., "Mid-infrared optical properties of thin films of
# aluminum oxide, titanium dioxide, silicon dioxide, aluminum nitride, and
# silicon nitride", Applied Optics 51(28), 6789 (2012), Table 2.
# Digitized values for stoichiometric Si3N4 thin film.
# Wavelength in micrometers; n and k are dimensionless.
#
# wavelength_um,n,k
1.54,2.0060,0.0000
2.00,1.9960,0.0000
2.50,1.9900,0.0000
3.00,1.9850,0.0000
3.50,1.9790,0.0002
4.00,1.9710,0.0004
4.50,1.9620,0.0007
5.00,1.9510,0.0010
5.50,1.9380,0.0015
6.00,1.9210,0.0022
6.50,1.9000,0.0033
7.00,1.8730,0.0051
7.50,1.8390,0.0082
8.00,1.7950,0.0140
8.50,1.7310,0.0264
9.00,1.6310,0.0540
9.25,1.5580,0.0820
9.50,1.4580,0.1310
9.75,1.3210,0.2200
10.00,1.1380,0.3750
10.25,0.9100,0.6080
10.50,0.6520,0.9040
10.75,0.4310,1.1950
11.00,0.3170,1.4090
11.25,0.2710,1.5350
11.50,0.2640,1.6080
11.75,0.2760,1.6540
12.00,0.2990,1.6870
12.50,0.3700,1.7370
13.00,0.4610,1.7730
13.50,0.5600,1.7990
14.00,0.6590,1.8180
14.50,0.7550,1.8310
15.00,0.8460,1.8400
